Repository: msujas/pdfgetx3_gui

# pdfgetx3_gui
A gui for running PDFgetX3. I think it's a little easier to use than the interactive mode in PDFgetX3. Requires PDFgetX3 https://www.diffpy.org/products/pdfgetx.html, Scipy and PyQt(5) (pip or conda). Other common or standard packages required: numpy, matplotlib. The pdfgetx3_gui.py and pdffunctions.py scripts in the repository are required to run it.

To run do "python pdfgetx3_gui.py" in the terminal. Plots update on changing parameter values. Log files are made to store the current configuration so the settings are the same on rerunning the script.

Selected measurement files and background files are put into lists so they can be easily accessed again later. Press 'Plot' to run the calculation and display the selected plots (can choose any from I(Q), S(Q), F(Q), and G(r)). Pressing 'Save' will save text files containing the data of the selected plots. If the input format is '2theta', 'Save' will also return the background subtracted data as a function of 2theta with the name of \<base file name\>_bkgsub.xy.

There's a rebinning option to reduce high Q noise. It's not so efficient, so could probably be faster.

On cloning or downloading the repository, try running 'pip install -e .' in the directory. This should make an executable in the python Scripts folder which can be run from the command line as 'pdfgetx3gui' from any directory.

File: exampleFiles/pdfgetxotuput/LaB6_0p4mm_011_av10_monitor.fq (part 1 of 4)
[DEFAULT]

version = diffpy.pdfgetx-2.1.1

# input and output specifications
dataformat = twotheta
inputfile = LaB6_0p4mm_011_av10_monitor.xye
backgroundfile = 0p4mm_capillary_018_av17_monitor.xye
outputtype = fq

# PDF calculation setup
mode = xray
wavelength = 0.270793
twothetazero = 0
composition = LaB6
bgscale = 1
rpoly = 1.5
qmaxinst = 23.4501
qmin = 1
qmax = 23
rmin = 0.5
rmax = 50
rstep = 0.01

# End of config --------------------------------------------------------------

#### start data
#S 1
#L Q(Å$^{-1}$)  F(Å$^{-1}$)
1.00066 -0.17264
1.00336 -0.17431
1.00606 -0.175896
1.00875 -0.177477
1.01145 -0.179091
1.01415 -0.180746
1.01684 -0.182368
1.01954 -0.183929
1.02224 -0.185631
1.02494 -0.187486
1.02763 -0.189408
1.03033 -0.191174
1.03303 -0.193001
1.03573 -0.194814
1.03842 -0.196697
1.04112 -0.198686
1.04382 -0.200673
1.04651 -0.202618
1.04921 -0.204503
1.05191 -0.206471
1.05461 -0.208343
1.0573 -0.210056
1.06 -0.211645
1.0627 -0.213303
1.06539 -0.214985
1.06809 -0.216518
1.07079 -0.218025
1.07349 -0.219624
1.07618 -0.221229
1.07888 -0.222818
1.08158 -0.224344
1.08427 -0.226008
1.08697 -0.227725
1.08967 -0.229532
1.09237 -0.231274
1.09506 -0.23287
1.09776 -0.234574
1.10046 -0.236101
1.10316 -0.237601
1.10585 -0.239007
1.10855 -0.240446
1.11125 -0.241761
1.11394 -0.243157
1.11664 -0.244655
1.11934 -0.246196
1.12204 -0.247897
1.12473 -0.249664
1.12743 -0.251453
1.13013 -0.253476
1.13282 -0.255586
1.13552 -0.257686
1.13822 -0.259792
1.14092 -0.262113
1.14361 -0.264555
1.14631 -0.266882
1.14901 -0.269209
1.1517 -0.271342
1.1544 -0.273651
1.1571 -0.275775
1.1598 -0.277839
1.16249 -0.279719
1.16519 -0.281679
1.16789 -0.283799
1.17059 -0.285831
1.17328 -0.287682
1.17598 -0.289534
1.17868 -0.291523
1.18137 -0.293513
1.18407 -0.295386
1.18677 -0.297247
1.18947 -0.299205
1.19216 -0.301252
1.19486 -0.30321
1.19756 -0.305222
1.20025 -0.307226
1.20295 -0.309114
1.20565 -0.311014
1.20835 -0.312787
1.21104 -0.314521
1.21374 -0.31623
1.21644 -0.318063
1.21913 -0.320017
1.22183 -0.321865
1.22453 -0.323706
1.22723 -0.325479
1.22992 -0.327488
1.23262 -0.329577
1.23532 -0.331516
1.23802 -0.333443
1.24071 -0.335464
1.24341 -0.33753
1.24611 -0.339602
1.2488 -0.341725
1.2515 -0.344037
1.2542 -0.34637
1.2569 -0.348731
1.25959 -0.350918
1.26229 -0.353181
1.26499 -0.355349
1.26768 -0.357506
1.27038 -0.359659
1.27308 -0.361707
1.27578 -0.363779
1.27847 -0.36581
1.28117 -0.367945
1.28387 -0.370038
1.28656 -0.372021
1.28926 -0.374112
1.29196 -0.376253
1.29466 -0.378333
1.29735 -0.380385
1.30005 -0.38242
1.30275 -0.384414
1.30545 -0.38634
1.30814 -0.38844
1.31084 -0.390505
1.31354 -0.392703
1.31623 -0.394583
1.31893 -0.396652
1.32163 -0.39878
1.32433 -0.400857
1.32702 -0.402842
1.32972 -0.404797
1.33242 -0.406821
1.33511 -0.408822
1.33781 -0.411066
1.34051 -0.413184
1.34321 -0.415234
1.3459 -0.417388
1.3486 -0.41944
1.3513 -0.421183
1.35399 -0.422782
1.35669 -0.424517
1.35939 -0.426402
1.36209 -0.428191
1.36478 -0.429722
1.36748 -0.431325
1.37018 -0.432992
1.37288 -0.434585
1.37557 -0.435822
1.37827 -0.437249
1.38097 -0.438473
1.38366 -0.439696
1.38636 -0.440758
1.38906 -0.441492
1.39176 -0.441998
1.39445 -0.442525
1.39715 -0.442829
1.39985 -0.442797
1.40254 -0.442336
1.40524 -0.441544
1.40794 -0.440393
1.41064 -0.438827
1.41333 -0.436582
1.41603 -0.433435
1.41873 -0.429883
1.42142 -0.426058
1.42412 -0.421323
1.42682 -0.414313
1.42952 -0.405877
1.43221 -0.39703
1.43491 -0.385993
1.43761 -0.371064
1.44031 -0.353403
1.443 -0.331035
1.4457 -0.305788
1.4484 -0.275757
1.45109 -0.238524
1.45379 -0.186826
1.45649 -0.130812
1.45919 -0.0664486
1.46188 0.0145576
1.46458 0.117803
1.46728 0.237991
1.46997 0.375476
1.47267 0.541559
1.47537 0.734481
1.47807 0.959683
1.48076 1.2319
1.48346 1.52131
1.48616 1.83054
1.48885 2.20609
1.49155 2.60493
1.49425 2.97585
1.49695 3.3279
1.49964 3.73575
1.50234 4.05464
1.50504 4.29983
1.50774 4.46511
1.51043 4.53038
1.51313 4.48981
1.51583 4.34157
1.51852 4.11136
1.52122 3.82494
1.52392 3.46355
1.52662 3.04578
1.52931 2.6311
1.53201 2.23386
1.53471 1.85622
1.5374 1.49782
1.5401 1.17332
1.5428 0.878932
1.5455 0.624263
1.54819 0.431274
1.55089 0.250567
1.55359 0.0951223
1.55628 -0.0324758
1.55898 -0.127662
1.56168 -0.209189
1.56438 -0.279737
1.56707 -0.335664
1.56977 -0.382663
1.57247 -0.419806
1.57517 -0.450019
1.57786 -0.476059
1.58056 -0.49875
1.58326 -0.517359
1.58595 -0.532046
1.58865 -0.545564
1.59135 -0.558035
1.59405 -0.568266
1.59674 -0.577123
1.59944 -0.585092
1.60214 -0.592488
1.60483 -0.599221
1.60753 -0.605674
1.61023 -0.611465
1.61293 -0.616556
1.61562 -0.621836
1.61832 -0.626649
1.62102 -0.630927
1.62371 -0.634782
1.62641 -0.638687
1.62911 -0.642386
1.63181 -0.645795
1.6345 -0.648953
1.6372 -0.651877
1.6399 -0.654696
1.6426 -0.657441
1.64529 -0.660076
1.64799 -0.662603
1.65069 -0.664966
1.65338 -0.667481
1.65608 -0.669928
1.65878 -0.672112
1.66148 -0.674188
1.66417 -0.676592
1.66687 -0.67918
1.66957 -0.681865
1.67226 -0.684264
1.67496 -0.686817
1.67766 -0.689614
1.68036 -0.692234
1.68305 -0.694376
1.68575 -0.696552
1.68845 -0.698979
1.69114 -0.701413
1.69384 -0.703789
1.69654 -0.706275
1.69924 -0.708797
1.70193 -0.711291
1.70463 -0.713813
1.70733 -0.716164
1.71003 -0.718383
1.71272 -0.720427
1.71542 -0.722444
1.71812 -0.72461
1.72081 -0.72647
1.72351 -0.728497
1.72621 -0.730618
1.72891 -0.732754
1.7316 -0.73486
1.7343 -0.737157
1.737 -0.73945
1.73969 -0.74151
1.74239 -0.743539
1.74509 -0.745368
1.74779 -0.747242
1.75048 -0.749151
1.75318 -0.751095
1.75588 -0.753074
1.75857 -0.755092
1.76127 -0.757266
1.76397 -0.759454
1.76667 -0.761511
1.76936 -0.763419
1.77206 -0.765423
1.77476 -0.767313
1.77746 -0.769094
1.78015 -0.770769
1.78285 -0.772667
1.78555 -0.774496
1.78824 -0.776278
1.79094 -0.778075
1.79364 -0.780142
1.79634 -0.782264
1.79903 -0.784217
1.80173 -0.786048
1.80443 -0.787894
1.80712 -0.789723
1.80982 -0.791645
1.81252 -0.793568
1.81522 -0.795512
1.81791 -0.797626
1.82061 -0.799651
1.82331 -0.801537
1.826 -0.80349
1.8287 -0.805593
1.8314 -0.807776
1.8341 -0.809632
1.83679 -0.811419
1.83949 -0.813137
1.84219 -0.815266
1.84489 -0.817302
1.84758 -0.819262
1.85028 -0.82124
1.85298 -0.823251
1.85567 -0.825169
1.85837 -0.827003
1.86107 -0.828855
1.86377 -0.830679
1.86646 -0.832408
1.86916 -0.834009
1.87186 -0.835644
1.87455 -0.837472
1.87725 -0.839418
1.87995 -0.841453
1.88265 -0.843528
1.88534 -0.845454
1.88804 -0.847214
1.89074 -0.849144
1.89343 -0.851433
1.89613 -0.853495
1.89883 -0.855712
1.90153 -0.858091
1.90422 -0.860476
1.90692 -0.862586
1.90962 -0.864686
1.91232 -0.866873
1.91501 -0.869063
1.91771 -0.871206
1.92041 -0.873096
1.9231 -0.874985
1.9258 -0.876912
1.9285 -0.87888
1.9312 -0.880884
1.93389 -0.882779
1.93659 -0.884569
1.93929 -0.886173
1.94198 -0.887723
1.94468 -0.88926
1.94738 -0.890507
1.95008 -0.891876
1.95277 -0.893202
1.95547 -0.894562
1.95817 -0.895772
1.96086 -0.89687
1.96356 -0.898264
1.96626 -0.899524
1.96896 -0.900713
1.97165 -0.901801
1.97435 -0.902749
1.97705 -0.903407
1.97975 -0.90389
1.98244 -0.904323
1.98514 -0.904667
1.98784 -0.904804
1.99053 -0.904672
1.99323 -0.904358
1.99593 -0.903952
1.99863 -0.903379
2.00132 -0.902521
2.00402 -0.901329
2.00672 -0.900227
2.00941 -0.898892
2.01211 -0.897116
2.01481 -0.894492
2.01751 -0.892226
2.0202 -0.888882
2.0229 -0.884862
2.0256 -0.880314
2.02829 -0.87449
2.03099 -0.867259
2.03369 -0.859414
2.03639 -0.849825
2.03908 -0.837482
2.04178 -0.823899
2.04448 -0.808896
2.04718 -0.790591
2.04987 -0.768705
2.05257 -0.743186
2.05527 -0.713184
2.05796 -0.677839
2.06066 -0.636423
2.06336 -0.587512
2.06606 -0.522426
2.06875 -0.452216
2.07145 -0.370665
2.07415 -0.267888
2.07684 -0.134142
2.07954 0.0129271
2.08224 0.192432
2.08494 0.413587
2.08763 0.669021
2.09033 0.99279
2.09303 1.38292
2.09573 1.81772
2.09842 2.32919
2.10112 2.9674
2.10382 3.7147
2.10651 4.52014
2.10921 5.4427
2.11191 6.54055
2.11461 7.69058
2.1173 8.89923
2.12 10.1162
2.1227 11.4128
2.12539 12.6359
2.12809 13.7118
2.13079 14.5147
2.13349 15.0633
2.13618 15.3161
2.13888 15.2122
2.14158 14.7832
2.14427 14.0797
2.14697 13.0787
2.14967 11.8515
2.15237 10.544
2.15506 9.20305
2.15776 7.92405
2.16046 6.69649
2.16316 5.51916
2.16585 4.46249
2.16855 3.54101
2.17125 2.8023
2.17394 2.12364
2.17664 1.55577
2.17934 1.08171
2.18204 0.701502
2.18473 0.384922
2.18743 0.134695
2.19013 -0.0784005
2.19282 -0.254205
2.19552 -0.387625
2.19822 -0.495103
2.20092 -0.591974
2.20361 -0.669859
2.20631 -0.732593
2.20901 -0.783873
2.2117 -0.829334
2.2144 -0.867632
2.2171 -0.900151
2.2198 -0.928313
2.22249 -0.951464
2.22519 -0.971999
2.22789 -0.990605
2.23059 -1.00706
2.23328 -1.02022
2.23598 -1.03274
2.23868 -1.04487
2.24137 -1.05542
2.24407 -1.06455
2.24677 -1.07298
2.24947 -1.08059
2.25216 -1.08795
2.25486 -1.09488
2.25756 -1.10127
2.26025 -1.10713
2.26295 -1.11319
2.26565 -1.11866
2.26835 -1.12356
2.27104 -1.12813
2.27374 -1.13237
2.27644 -1.13615
2.27913 -1.13951
2.28183 -1.14262
2.28453 -1.14564
2.28723 -1.14877
2.28992 -1.15186
2.29262 -1.15474
2.29532 -1.1577
2.29802 -1.16104
2.30071 -1.16427
2.30341 -1.16686
2.30611 -1.17002
2.3088 -1.17306
2.3115 -1.17608
2.3142 -1.17884
2.3169 -1.18189
2.31959 -1.18489
2.32229 -1.18761
2.32499 -1.1902
2.32768 -1.19277
2.33038 -1.19534
2.33308 -1.19783
2.33578 -1.20034
2.33847 -1.20294
2.34117 -1.20538
2.34387 -1.20761
2.34656 -1.2099
2.34926 -1.21235
2.35196 -1.21478
2.35466 -1.21703
2.35735 -1.21938
2.36005 -1.22204
2.36275 -1.22484
2.36545 -1.22737
2.36814 -1.22993
2.37084 -1.23222
2.37354 -1.2347
2.37623 -1.23677
2.37893 -1.23861
2.38163 -1.2406
2.38433 -1.24302
2.38702 -1.24547
2.38972 -1.24759
2.39242 -1.24949
2.39511 -1.25155
2.39781 -1.25388
2.40051 -1.25614
2.40321 -1.25822
2.4059 -1.2602
2.4086 -1.26222
2.4113 -1.26404
2.41399 -1.26618
2.41669 -1.26795
2.41939 -1.26998
2.42209 -1.27194
2.42478 -1.27373
2.42748 -1.27564
2.43018 -1.27721
2.43288 -1.27898
2.43557 -1.28085
2.43827 -1.28268
2.44097 -1.28456
2.44366 -1.28602
2.44636 -1.28755
2.44906 -1.28916
2.45176 -1.29088
2.45445 -1.29266
2.45715 -1.29431
2.45985 -1.29589
2.46254 -1.2973
2.46524 -1.29879
2.46794 -1.30015
2.47064 -1.30133
2.47333 -1.3027
2.47603 -1.3039
2.47873 -1.3048
2.48142 -1.30481
2.48412 -1.30485
2.48682 -1.30485
2.48952 -1.30425
2.49221 -1.30352
2.49491 -1.3021
2.49761 -1.30045
2.50031 -1.29826
2.503 -1.29574
2.5057 -1.29277
2.5084 -1.28916
2.51109 -1.28493
2.51379 -1.28017
2.51649 -1.2747
2.51919 -1.26815
2.52188 -1.26021
2.52458 -1.25035
2.52728 -1.23983
2.52997 -1.22727
2.53267 -1.21218
2.53537 -1.19311
2.53807 -1.17291
2.54076 -1.14739
2.54346 -1.11801
2.54616 -1.0791
2.54885 -1.03449
2.55155 -0.980489
2.55425 -0.920141
2.55695 -0.841783
2.55964 -0.74473
2.56234 -0.632631
2.56504 -0.502763
2.56774 -0.342673
2.57043 -0.147052
2.57313 0.0878325
2.57583 0.363304
2.57852 0.679776
2.58122 1.05388
2.58392 1.49094
2.58662 2.01724
2.58931 2.55787
2.59201 3.18948
2.59471 3.87718
2.5974 4.64402
2.6001 5.34112
2.6028 6.09413
2.6055 6.81313
2.60819 7.42915
2.61089 7.91883
2.61359 8.26652
2.61628 8.419
2.61898 8.37397
2.62168 8.12944
2.62438 7.71672
2.62707 7.17469
2.62977 6.4815
2.63247 5.70551
2.63517 4.93599
2.63786 4.14498
2.64056 3.40086
2.64326 2.68514
2.64595 2.07094
2.64865 1.47096
2.65135 0.993945
2.65405 0.584474
2.65674 0.234012
2.65944 -0.0729231
2.66214 -0.312464
2.66483 -0.509917
2.66753 -0.674711
2.67023 -0.808378
2.67293 -0.919236
2.67562 -1.01094
2.67832 -1.08165
2.68102 -1.14077
2.68371 -1.19134
2.68641 -1.23319
2.68911 -1.26699
2.69181 -1.29515
2.6945 -1.32072
2.6972 -1.34168
2.6999 -1.36032
2.7026 -1.37569
2.70529 -1.38937
2.70799 -1.40163
2.71069 -1.41327
2.71338 -1.42261
2.71608 -1.43123
2.71878 -1.43901
2.72148 -1.44629
2.72417 -1.45254
2.72687 -1.45824
2.72957 -1.46314
2.73226 -1.46799
2.73496 -1.47284
2.73766 -1.4774
2.74036 -1.48127
2.74305 -1.4849
2.74575 -1.48861
2.74845 -1.49211
2.75114 -1.49505
2.75384 -1.49749
2.75654 -1.49995
2.75924 -1.50262
2.76193 -1.50522
2.76463 -1.50792
2.76733 -1.51028
2.77003 -1.51272
2.77272 -1.51494
2.77542 -1.5165
2.77812 -1.518
2.78081 -1.51937
2.78351 -1.52068
2.78621 -1.52197
2.78891 -1.5237
2.7916 -1.5254
2.7943 -1.52704
2.797 -1.5288
2.79969 -1.53081
2.80239 -1.53262
2.80509 -1.5344
2.80779 -1.5366
2.81048 -1.5391
2.81318 -1.54171
2.81588 -1.54428
2.81857 -1.54703
2.82127 -1.55018
2.82397 -1.55327
2.82667 -1.55604
2.82936 -1.55871
2.83206 -1.56132
2.83476 -1.56383
2.83746 -1.56572
2.84015 -1.56762
2.84285 -1.56977
2.84555 -1.57164
2.84824 -1.57318
2.85094 -1.5747
2.85364 -1.57629
2.85634 -1.57795
2.85903 -1.57948
2.86173 -1.58065
2.86443 -1.58186
2.86712 -1.58333
2.86982 -1.58475
2.87252 -1.58595
2.87522 -1.58688
2.87791 -1.5879
2.88061 -1.58896
2.88331 -1.58983
2.886 -1.59016
2.8887 -1.59013
2.8914 -1.59084
2.8941 -1.59104
2.89679 -1.59067
2.89949 -1.59039
2.90219 -1.58994
2.90489 -1.58951
2.90758 -1.58832
2.91028 -1.58732
2.91298 -1.58582
2.91567 -1.58399
2.91837 -1.58157
2.92107 -1.57857
2.92377 -1.57461
2.92646 -1.56957
2.92916 -1.56384
2.93186 -1.55721
2.93455 -1.54946
2.93725 -1.53993
2.93995 -1.52845
2.94265 -1.51477
2.94534 -1.49833
2.94804 -1.4789
2.95074 -1.45396
2.95343 -1.42412
2.95613 -1.39184
2.95883 -1.35047
2.96153 -1.29875
2.96422 -1.2359
2.96692 -1.16294
2.96962 -1.0731
2.97232 -0.96868
2.97501 -0.836433
2.97771 -0.679293
2.98041 -0.49835
2.9831 -0.285732
2.9858 -0.0316979
2.9885 0.26595
2.9912 0.599931
2.99389 0.977999
2.99659 1.41022
2.99929 1.87745
3.00198 2.36701
3.00468 2.87629
3.00738 3.38532
3.01008 3.89757
3.01277 4.32355
3.01547 4.67587
3.01817 4.9155
3.02086 5.04798
3.02356 5.03367
3.02626 4.89218
3.02896 4.62388
3.03165 4.24469
3.03435 3.78768
3.03705 3.27631
3.03975 2.73809
3.04244 2.20398
3.04514 1.68393
3.04784 1.19049
3.05053 0.745442
3.05323 0.351388
3.05593 0.0163531
3.05863 -0.278335
3.06132 -0.531454
3.06402 -0.73848
3.06672 -0.910225
3.06941 -1.05114
3.07211 -1.16676
3.07481 -1.25909
3.07751 -1.33842
3.0802 -1.39986
3.0829 -1.45135
3.0856 -1.49412
3.08829 -1.52935
3.09099 -1.55856
3.09369 -1.58277
3.09639 -1.60353
3.09908 -1.62128
3.10178 -1.63661
3.10448 -1.64988
3.10718 -1.66122
3.10987 -1.67147
3.11257 -1.68048
3.11527 -1.68807
3.11796 -1.69492
3.12066 -1.70152
3.12336 -1.70763
3.12606 -1.71228
3.12875 -1.71681
3.13145 -1.72151
3.13415 -1.72602
3.13684 -1.72987
3.13954 -1.73366
3.14224 -1.73717
3.14494 -1.74002
3.14763 -1.74238
3.15033 -1.74468
3.15303 -1.74703
3.15572 -1.74908
3.15842 -1.7509
3.16112 -1.75268
3.16382 -1.75435
3.16651 -1.75581
3.16921 -1.75718
3.17191 -1.75878
3.17461 -1.76056
3.1773 -1.76207
3.18 -1.76324
3.1827 -1.7646
3.18539 -1.76627
3.18809 -1.76781
3.19079 -1.76909
3.19349 -1.7704
3.19618 -1.77172
3.19888 -1.7726
3.20158 -1.77307
3.20427 -1.77369
3.20697 -1.77401
3.20967 -1.77392
3.21237 -1.7739
3.21506 -1.77388
3.21776 -1.77365
3.22046 -1.77333
3.22315 -1.77289
3.22585 -1.77245
3.22855 -1.77193
3.23125 -1.77095
3.23394 -1.77014
3.23664 -1.76939
3.23934 -1.76805
3.24204 -1.76603
3.24473 -1.76393
3.24743 -1.76113
3.25013 -1.75786
3.25282 -1.75404
3.25552 -1.74985
3.25822 -1.74555
3.26092 -1.74052
3.26361 -1.7346
3.26631 -1.72796
3.26901 -1.72067
3.2717 -1.71198
3.2744 -1.70225
3.2771 -1.69019
3.2798 -1.67588
3.28249 -1.65971
3.28519 -1.64131
3.28789 -1.61962
3.29058 -1.59355
3.29328 -1.56401
3.29598 -1.52934
3.29868 -1.48995
3.30137 -1.44192
3.30407 -1.38572
3.30677 -1.31755
3.30947 -1.24181
3.31216 -1.1487
3.31486 -1.03037
3.31756 -0.887836
3.32025 -0.727857
3.32295 -0.529947
3.32565 -0.287152
3.32835 0.0111539
3.33104 0.358106
3.33374 0.779991
3.33644 1.26474
3.33913 1.86199
3.34183 2.57888
3.34453 3.38454
3.34723 4.30128
3.34992 5.36271
3.35262 6.58204
3.35532 7.89007
3.35801 9.31241
3.36071 10.804
3.36341 12.2993
3.36611 13.7296
3.3688 15.0691
3.3715 16.1704
3.3742 17.0121
3.3769 17.4505
3.37959 17.5255
3.38229 17.2094
3.38499 16.4898
3.38768 15.4763
3.39038 14.1929
3.39308 12.741
3.39578 11.1734
3.39847 9.62765
3.40117 8.11666
3.40387 6.65705
3.40656 5.3629
3.40926 4.2228
3.41196 3.21386
3.41466 2.33868
3.41735 1.60093
3.42005 0.989506
3.42275 0.482442
3.42544 0.0690039
3.42814 -0.281247
3.43084 -0.559296
3.43354 -0.782278
3.43623 -0.962748
3.43893 -1.11174
3.44163 -1.23801
3.44433 -1.33679
3.44702 -1.41825
3.44972 -1.48589
3.45242 -1.54353
3.45511 -1.59197
3.45781 -1.63235
3.46051 -1.66648
3.46321 -1.69576
3.4659 -1.72151
3.4686 -1.74355
3.4713 -1.7619
3.47399 -1.77846
3.47669 -1.79294
3.47939 -1.80644
3.48209 -1.81762
3.48478 -1.82775
3.48748 -1.83685
3.49018 -1.84616
3.49288 -1.85338
3.49557 -1.85993
3.49827 -1.86623
3.50097 -1.87218
3.50366 -1.87719
3.50636 -1.88142
3.50906 -1.88559
3.51176 -1.88997
3.51445 -1.89374
3.51715 -1.89722
3.51985 -1.90071
3.52254 -1.90392
3.52524 -1.90676
3.52794 -1.90951
3.53064 -1.91221
3.53333 -1.91434
3.53603 -1.91607
3.53873 -1.91774
3.54142 -1.91907
3.54412 -1.91999
3.54682 -1.92063
3.54952 -1.9212
3.55221 -1.92192
3.55491 -1.92218
3.55761 -1.92266
3.56031 -1.92295
3.563 -1.92344
3.5657 -1.92341
3.5684 -1.92358
3.57109 -1.92357
3.57379 -1.92331
3.57649 -1.9226
3.57919 -1.92079
3.58188 -1.91793
3.58458 -1.91444
3.58728 -1.91069
3.58997 -1.9067
3.59267 -1.90191
3.59537 -1.89662
3.59807 -1.89122
3.60076 -1.88483
3.60346 -1.87655
3.60616 -1.86612
3.60885 -1.85478
3.61155 -1.84197
3.61425 -1.82513
3.61695 -1.80512
3.61964 -1.78285
3.62234 -1.75669
3.62504 -1.7254
3.62774 -1.68674
3.63043 -1.64035
3.63313 -1.58769
3.63583 -1.52497
3.63852 -1.44641
3.64122 -1.35064
3.64392 -1.23838
3.64662 -1.10609
3.64931 -0.946382
3.65201 -0.747311
3.65471 -0.503624
3.6574 -0.227817
3.6601 0.0982525
3.6628 0.489655
3.6655 0.965855
3.66819 1.50316
3.67089 2.11419
3.67359 2.7907
3.67628 3.5726
3.67898 4.44118
3.68168 5.3157
3.68438 6.23606
3.68707 7.12817
3.68977 7.97461
3.69247 8.72576
3.69517 9.3137
3.69786 9.71725
3.70056 9.89662
3.70326 9.83627
3.70595 9.54457
3.70865 9.03654
3.71135 8.34656
3.71405 7.508
3.71674 6.57676
3.71944 5.61608
3.72214 4.68824
3.72483 3.77226
3.72753 2.91626
3.73023 2.12848
3.73293 1.46527
3.73562 0.889964
3.73832 0.400881
3.74102 -0.0439403
3.74371 -0.388963
3.74641 -0.675966
3.74911 -0.908784
3.75181 -1.10856
3.7545 -1.2698
3.7572 -1.39804
3.7599 -1.50088
3.7626 -1.5868
3.76529 -1.65895
3.76799 -1.71742
3.77069 -1.7653
3.77338 -1.80458
3.77608 -1.83861
3.77878 -1.86737
3.78148 -1.89121
3.78417 -1.91099
3.78687 -1.92908
3.78957 -1.94455
3.79226 -1.95752
3.79496 -1.96866
3.79766 -1.97923
3.80036 -1.9881
3.80305 -1.99636
3.80575 -2.00321
3.80845 -2.00931
3.81114 -2.01491
3.81384 -2.02005
3.81654 -2.02465
3.81924 -2.02927
3.82193 -2.03363
3.82463 -2.03774
3.82733 -2.04145
3.83003 -2.04474
3.83272 -2.04801
3.83542 -2.05091
3.83812 -2.05358
3.84081 -2.05657
3.84351 -2.05996
3.84621 -2.06273
3.84891 -2.06523
3.8516 -2.06755
3.8543 -2.06991
3.857 -2.0711
3.85969 -2.07278
3.86239 -2.07393
3.86509 -2.07585
3.86779 -2.07773
3.87048 -2.07959
3.87318 -2.0812
3.87588 -2.08308
3.87857 -2.08486
3.88127 -2.08613
3.88397 -2.08755
3.88667 -2.08923
3.88936 -2.09063
3.89206 -2.09196
3.89476 -2.09363
3.89746 -2.09543
3.90015 -2.09732
3.90285 -2.09878
3.90555 -2.09897
3.90824 -2.09974
3.91094 -2.0999
3.91364 -2.09931
3.91634 -2.09931
3.91903 -2.09979
3.92173 -2.1002
3.92443 -2.1005
3.92712 -2.10076
3.92982 -2.10106
3.93252 -2.10139
3.93522 -2.10174
3.93791 -2.10225
3.94061 -2.10314
3.94331 -2.10393
3.946 -2.10454
3.9487 -2.10479
3.9514 -2.10501
3.9541 -2.10556
3.95679 -2.10556
3.95949 -2.10486
3.96219 -2.10434
3.96489 -2.10478
3.96758 -2.10553
3.97028 -2.10625
3.97298 -2.10743
3.97567 -2.10871
3.97837 -2.11039
3.98107 -2.11223
3.98377 -2.1148
3.98646 -2.11687
3.98916 -2.11954
3.99186 -2.12225
3.99455 -2.12489
3.99725 -2.12728
3.99995 -2.13021
4.00265 -2.1325
4.00534 -2.13421
4.00804 -2.13572
4.01074 -2.13707
4.01343 -2.13854
4.01613 -2.13979
4.01883 -2.14065
4.02153 -2.14196
4.02422 -2.14374
4.02692 -2.14529
4.02962 -2.14611
4.03232 -2.14729
4.03501 -2.14824
4.03771 -2.14989
4.04041 -2.15004
4.0431 -2.1498
4.0458 -2.14998
4.0485 -2.15056
4.0512 -2.15068
4.05389 -2.15117
4.05659 -2.15235
4.05929 -2.1535
4.06198 -2.15367
4.06468 -2.15406
4.06738 -2.15502
4.07008 -2.15562
4.07277 -2.15613
4.07547 -2.15686
4.07817 -2.15781
4.08086 -2.159
4.08356 -2.15916
4.08626 -2.15939
4.08896 -2.16015
4.09165 -2.1602
4.09435 -2.16043
4.09705 -2.16064
4.09975 -2.16182
4.10244 -2.16234
4.10514 -2.16182
4.10784 -2.1621
4.11053 -2.16183
4.11323 -2.16116
4.11593 -2.16049
4.11863 -2.1604
4.12132 -2.16035
4.12402 -2.16043
4.12672 -2.1604
4.12941 -2.16037
4.13211 -2.16065
4.13481 -2.161
4.13751 -2.16094
4.1402 -2.16019
4.1429 -2.15905
4.1456 -2.15821
4.14829 -2.15738
4.15099 -2.15638
4.15369 -2.15503
4.15639 -2.15349
4.15908 -2.1516
4.16178 -2.14812
4.16448 -2.14491
4.16718 -2.14242
4.16987 -2.13909
4.17257 -2.13486
4.17527 -2.13016
4.17796 -2.12566
4.18066 -2.12037
4.18336 -2.11365
4.18606 -2.10597
4.18875 -2.09634
4.19145 -2.08491
4.19415 -2.07212
4.19684 -2.05681
4.19954 -2.03798
4.20224 -2.01632
4.20494 -1.99138
4.20763 -1.96018
4.21033 -1.92126
4.21303 -1.87414
4.21572 -1.82152
4.21842 -1.75726
4.22112 -1.68167
4.22382 -1.57929
4.22651 -1.46509
4.22921 -1.32809
4.23191 -1.17042
4.23461 -0.967796
4.2373 -0.72874
4.24 -0.458524
4.2427 -0.161804
4.24539 0.185164
4.24809 0.59111
4.25079 1.03475
4.25349 1.48751
4.25618 1.94645
4.25888 2.423
4.26158 2.8979
4.26427 3.31406
4.26697 3.63887
4.26967 3.87769
4.27237 4.00261
4.27506 4.01214
4.27776 3.89775
4.28046 3.6643
4.28315 3.34147
4.28585 2.89388
4.28855 2.41522
4.29125 1.93593
4.29394 1.4595
4.29664 0.956246
4.29934 0.490004
4.30204 0.0815028
4.30473 -0.271198
4.30743 -0.580614
4.31013 -0.86406
4.31282 -1.10144
4.31552 -1.28978
4.31822 -1.44311
4.32092 -1.57619
4.32361 -1.68957
4.32631 -1.77614
4.32901 -1.84452
4.3317 -1.90095
4.3344 -1.94901
4.3371 -1.98859
4.3398 -2.01969
4.34249 -2.0445
4.34519 -2.06514
4.34789 -2.08413
4.35058 -2.0989
4.35328 -2.11026
4.35598 -2.11967
4.35868 -2.12874
4.36137 -2.13527
4.36407 -2.14102
4.36677 -2.14616
4.36947 -2.15009
4.37216 -2.1529
4.37486 -2.15569
4.37756 -2.15812
4.38025 -2.15951
4.38295 -2.16018
4.38565 -2.16052
4.38835 -2.16084
4.39104 -2.16067
4.39374 -2.15929
4.39644 -2.15793
4.39913 -2.15581
4.40183 -2.15267
4.40453 -2.14869
4.40723 -2.14447
4.40992 -2.14043
4.41262 -2.13533
4.41532 -2.12978
4.41801 -2.1244
4.42071 -2.11679
4.42341 -2.1091
4.42611 -2.09967
4.4288 -2.0887
4.4315 -2.07527
4.4342 -2.05946
4.4369 -2.04136
4.43959 -2.02174
4.44229 -1.99891
4.44499 -1.97081
4.44768 -1.93896
4.45038 -1.9039
4.45308 -1.86201
4.45578 -1.81008
4.45847 -1.74775
4.46117 -1.6767
4.46387 -1.59478
4.46656 -1.49869
4.46926 -1.37716
4.47196 -1.22436
4.47466 -1.05763
4.47735 -0.851166
4.48005 -0.601797
4.48275 -0.278314
4.48544 0.0917031
4.48814 0.531739
4.49084 1.03134
4.49354 1.68828
4.49623 2.45999
4.49893 3.32003
4.50163 4.29109
4.50433 5.44129
4.50702 6.76991
4.50972 8.21286
4.51242 9.72301
4.51511 11.2773
4.51781 12.8818
4.52051 14.4853
4.52321 15.9083
4.5259 17.0628
4.5286 17.8894
4.5313 18.3892
4.53399 18.4926
4.53669 18.1499
4.53939 17.4244
4.54209 16.2829
4.54478 14.8463
4.54748 13.2504
4.55018 11.6365
4.55287 10.027
4.55557 8.35212
4.55827 6.77172
4.56097 5.42271
4.56366 4.23999
4.56636 3.15819
4.56906 2.21265
4.57176 1.43505
4.57445 0.797723
4.57715 0.273372
4.57985 -0.163128
4.58254 -0.541183
4.58524 -0.829747
4.58794 -1.05752
4.59064 -1.24463
4.59333 -1.41101
4.59603 -1.53595
4.59873 -1.63915
4.60142 -1.71886
4.60412 -1.78885
4.60682 -1.84715
4.60952 -1.89579
4.61221 -1.93359
4.61491 -1.9677
4.61761 -1.99887
4.6203 -2.02477
4.623 -2.04626
4.6257 -2.0642
4.6284 -2.08065
4.63109 -2.09522
4.63379 -2.10741
4.63649 -2.11707
4.63919 -2.12463
4.64188 -2.13149
4.64458 -2.13707
4.64728 -2.14089
4.64997 -2.14327
4.65267 -2.14495
4.65537 -2.14598
4.65807 -2.14605
4.66076 -2.14546
4.66346 -2.14294
4.66616 -2.13917
4.66885 -2.13474
4.67155 -2.12977
4.67425 -2.12344
4.67695 -2.11584
4.67964 -2.10601
4.68234 -2.09507
4.68504 -2.08149
4.68773 -2.06479
4.69043 -2.04426
4.69313 -2.02071
4.69583 -1.99303
4.69852 -1.96074
4.70122 -1.92121
4.70392 -1.87268
4.70662 -1.81838
4.70931 -1.7553
4.71201 -1.67815
4.71471 -1.58236
4.7174 -1.46924
4.7201 -1.33665
4.7228 -1.1749
4.7255 -0.984004
4.72819 -0.728447
4.73089 -0.436067
4.73359 -0.0956041
4.73628 0.30017
4.73898 0.837185
4.74168 1.43406
4.74438 2.11315
4.74707 2.88357
4.74977 3.81243
4.75247 4.86889
4.75516 6.01323
4.75786 7.19319
4.76056 8.41507
4.76326 9.72606
4.76595 11.0045
4.76865 12.0773
4.77135 12.9503
4.77405 13.6179
4.77674 14.0116
4.77944 14.0516
4.78214 13.7564
4.78483 13.1439
4.78753 12.237
4.79023 11.056
4.79293 9.831
4.79562 8.5787
4.79832 7.29013
4.80102 5.90529
4.80371 4.71671
4.80641 3.66439
4.80911 2.74241
4.81181 1.89549
4.8145 1.156
4.8172 0.55547
4.8199 0.0756825
4.82259 -0.329376
4.82529 -0.684358
4.82799 -0.969332
4.83069 -1.18391
4.83338 -1.3608
4.83608 -1.50823
4.83878 -1.63305
4.84148 -1.72947
4.84417 -1.80615
4.84687 -1.8672
4.84957 -1.9233
4.85226 -1.96795
4.85496 -2.00365
4.85766 -2.03291
4.86036 -2.06059
4.86305 -2.08442
4.86575 -2.10458
4.86845 -2.12214
4.87114 -2.13626
4.87384 -2.14974
4.87654 -2.16192
4.87924 -2.17147
4.88193 -2.17901
4.88463 -2.18608
4.88733 -2.19201
4.89003 -2.19633
4.89272 -2.1993
4.89542 -2.20088
4.89812 -2.2018
4.90081 -2.20196
4.90351 -2.20095
4.90621 -2.19869
4.90891 -2.19511
4.9116 -2.19136
4.9143 -2.18602
4.917 -2.18024
4.91969 -2.17154
4.92239 -2.16024
4.92509 -2.145
4.92779 -2.12767
4.93048 -2.10861
4.93318 -2.08552
4.93588 -2.05653
4.93857 -2.02374
4.94127 -1.98589
4.94397 -1.94007
4.94667 -1.87986
4.94936 -1.80828
4.95206 -1.72526
4.95476 -1.62643
4.95746 -1.50246
4.96015 -1.34551
4.96285 -1.16077
4.96555 -0.949691
4.96824 -0.699042
4.97094 -0.371408
4.97364 0.0236615
4.97634 0.445935
4.97903 0.94008
4.98173 1.53633
4.98443 2.24581
4.98712 2.98914
4.98982 3.79607
4.99252 4.62014
4.99522 5.55335
4.99791 6.4462
5.00061 7.24062
5.00331 7.90163
5.006 8.45139
5.0087 8.82242
5.0114 8.95699
5.0141 8.85731
5.01679 8.53052
5.01949 7.97953
5.02219 7.25082
5.02489 6.43763
5.02758 5.59791
5.03028 4.69787
5.03298 3.73788
5.03567 2.87093
5.03837 2.12416
5.04107 1.43723
5.04377 0.794322
5.04646 0.248226
5.04916 -0.202621
5.05186 -0.564764
5.05455 -0.869733
5.05725 -1.14463
5.05995 -1.35901
5.06265 -1.52304
5.06534 -1.65849
5.06804 -1.77594
5.07074 -1.87087
5.07343 -1.94511
5.07613 -2.00503
5.07883 -2.05459
5.08153 -2.09757
5.08422 -2.13407
5.08692 -2.16312
5.08962 -2.18711
5.09232 -2.20757
5.09501 -2.22548
5.09771 -2.24075
5.10041 -2.25382
5.1031 -2.26476
5.1058 -2.27594
5.1085 -2.28538
5.1112 -2.29414
5.11389 -2.30053
5.11659 -2.30756
5.11929 -2.31451
5.12198 -2.3196
5.12468 -2.32267
5.12738 -2.32576
5.13008 -2.32875
5.13277 -2.33093
5.13547 -2.33188
5.13817 -2.3325
5.14086 -2.33289
5.14356 -2.33233
5.14626 -2.33089
5.14896 -2.32906
5.15165 -2.32719
5.15435 -2.32534
5.15705 -2.32267
5.15975 -2.31863
5.16244 -2.31397
5.16514 -2.30755
5.16784 -2.299
5.17053 -2.28835
5.17323 -2.27676
5.17593 -2.26178
5.17863 -2.24137
5.18132 -2.2172
5.18402 -2.19011
5.18672 -2.1562
5.18941 -2.11303
5.19211 -2.06273
5.19481 -2.00276
5.19751 -1.9346
5.2002 -1.85131
5.2029 -1.749
5.2056 -1.63651
5.20829 -1.5174
5.21099 -1.38064
5.21369 -1.22519
5.21639 -1.067
5.21908 -0.915071
5.22178 -0.767942
5.22448 -0.629522
5.22718 -0.509871
5.22987 -0.422618
5.23257 -0.375306
5.23527 -0.368606
5.23796 -0.405486
5.24066 -0.479536
5.24336 -0.581254
5.24606 -0.714389
5.24875 -0.872236
5.25145 -1.04105
5.25415 -1.20534
5.25684 -1.36134
5.25954 -1.50405
5.26224 -1.64621
5.26494 -1.77105
5.26763 -1.87299
5.27033 -1.96012
5.27303 -2.03793
5.27572 -2.10315
5.27842 -2.15496
5.28112 -2.19693
5.28382 -2.23076
5.28651 -2.25875
5.28921 -2.28265
5.29191 -2.30127
5.29461 -2.31563
5.2973 -2.32714
5.3 -2.3379
5.3027 -2.34616
5.30539 -2.35232
5.30809 -2.35721
5.31079 -2.3624
5.31349 -2.36542
5.31618 -2.3679
5.31888 -2.36913
5.32158 -2.37126
5.32427 -2.37318
5.32697 -2.37355
5.32967 -2.37351
5.33237 -2.37276
5.33506 -2.37115
5.33776 -2.36852
5.34046 -2.36457
5.34315 -2.36032
5.34585 -2.35537
5.34855 -2.34924
5.35125 -2.34336
5.35394 -2.33727
5.35664 -2.32925
5.35934 -2.31905
5.36204 -2.30921
5.36473 -2.29683
5.36743 -2.28267
5.37013 -2.26476
5.37282 -2.24401
5.37552 -2.21751
5.37822 -2.18792
5.38092 -2.1526
5.38361 -2.10704
5.38631 -2.05566
5.38901 -1.99505
5.3917 -1.92098
5.3944 -1.82864
5.3971 -1.71879
5.3998 -1.58652
5.40249 -1.43232
5.40519 -1.24164
5.40789 -1.00163
5.41058 -0.723592
5.41328 -0.414038
5.41598 -0.0420142
5.41868 0.408222
5.42137 0.901844
5.42407 1.43633
5.42677 2.02502
5.42947 2.65456
5.43216 3.30749
5.43486 3.94945
5.43756 4.50665
5.44025 4.98484
5.44295 5.39202
5.44565 5.63407
5.44835 5.70411
5.45104 5.60665
5.45374 5.33683
5.45644 4.9338
5.45913 4.41759
5.46183 3.83835
5.46453 3.20841
5.46723 2.5277
5.46992 1.86667
5.47262 1.28231
5.47532 0.744211
5.47801 0.235191
5.48071 -0.210245
5.48341 -0.582512
5.48611 -0.895826
5.4888 -1.15722
5.4915 -1.37943
5.4942 -1.56768
5.4969 -1.71053
5.49959 -1.82351
5.50229 -1.92068
5.50499 -2.00252
5.50768 -2.06181
5.51038 -2.1102
5.51308 -2.14999
5.51578 -2.18421
5.51847 -2.21055
5.52117 -2.23028
5.52387 -2.24625
5.52656 -2.25916
5.52926 -2.26855
5.53196 -2.27494
5.53466 -2.27987
5.53735 -2.28271
5.54005 -2.28346
5.54275 -2.28304
5.54544 -2.28167
5.54814 -2.27856
5.55084 -2.27327
5.55354 -2.26641
5.55623 -2.25709
5.55893 -2.24518
5.56163 -2.23028
5.56433 -2.21224
5.56702 -2.19198
5.56972 -2.16646
5.57242 -2.13644
5.57511 -2.10085
5.57781 -2.05552
5.58051 -2.00336
5.58321 -1.94488
5.5859 -1.87084
5.5886 -1.77753
5.5913 -1.67303
5.59399 -1.54591
5.59669 -1.39055
5.59939 -1.1978
5.60209 -0.965594
5.60478 -0.688014
5.60748 -0.363119
5.61018 0.0425421
5.61287 0.545825
5.61557 1.1192
5.61827 1.77939
5.62097 2.58453
5.62366 3.5449
5.62636 4.59192
5.62906 5.75944
5.63176 7.04982
5.63445 8.43695
5.63715 9.90556
5.63985 11.3198
5.64254 12.5877
5.64524 13.7708
5.64794 14.7449
5.65064 15.3448
5.65333 15.5936
5.65603 15.4764
5.65873 14.9925
5.66142 14.1793
5.66412 13.0853
5.66682 11.838
5.66952 10.4116
5.67221 8.89077
5.67491 7.44137
5.67761 6.11466
5.6803 4.84988
5.683 3.66325
5.6857 2.65677
5.6884 1.79602
5.69109 1.06832
5.69379 0.458868
5.69649 -0.0681699
5.69919 -0.502893
5.70188 -0.829436
5.70458 -1.10072
5.70728 -1.34116
5.70997 -1.5227
5.71267 -1.66471
5.71537 -1.784
5.71807 -1.88238
5.72076 -1.96197
5.72346 -2.02924
5.72616 -2.08378
5.72885 -2.13104
5.73155 -2.17132
5.73425 -2.20573
5.73695 -2.23563
5.73964 -2.26128
5.74234 -2.28393
5.74504 -2.30356
5.74773 -2.31997
5.75043 -2.33389
5.75313 -2.34557
5.75583 -2.35649
5.75852 -2.366
5.76122 -2.37461
5.76392 -2.38228
5.76662 -2.38986
5.76931 -2.39738
5.77201 -2.40388
5.77471 -2.40892
5.7774 -2.41253
5.7801 -2.41583
5.7828 -2.41859
5.7855 -2.42148
5.78819 -2.42377
5.79089 -2.42678
5.79359 -2.42931
5.79628 -2.43213
5.79898 -2.4344
5.80168 -2.43728
5.80438 -2.44121
5.80707 -2.44439
5.80977 -2.44608
5.81247 -2.44753
5.81516 -2.44898
5.81786 -2.44989
5.82056 -2.45093
5.82326 -2.45231
5.82595 -2.45369
5.82865 -2.45541
5.83135 -2.45756
5.83405 -2.45951
5.83674 -2.4612
5.83944 -2.46311
5.84214 -2.46555
5.84483 -2.46755
5.84753 -2.47004
5.85023 -2.47245
5.85293 -2.47375
5.85562 -2.47344
5.85832 -2.47307
5.86102 -2.47247
5.86371 -2.47159
5.86641 -2.47087
5.86911 -2.47119
5.87181 -2.47225
5.8745 -2.473
5.8772 -2.47378
5.8799 -2.47504
5.88259 -2.47611
5.88529 -2.47636
5.88799 -2.47621
5.89069 -2.47677
5.89338 -2.47749
5.89608 -2.47749
5.89878 -2.47758
5.90148 -2.47713
5.90417 -2.477
5.90687 -2.47665
5.90957 -2.47697
5.91226 -2.47825
5.91496 -2.47893
5.91766 -2.47872
5.92036 -2.479
5.92305 -2.47981
5.92575 -2.48084
5.92845 -2.4809
5.93114 -2.48053
5.93384 -2.47933
5.93654 -2.47757
5.93924 -2.47525
5.94193 -2.47288
5.94463 -2.47127
5.94733 -2.46991
5.95002 -2.46771
5.95272 -2.46426
5.95542 -2.46038
5.95812 -2.45679
5.96081 -2.45189
5.96351 -2.44588
5.96621 -2.43865
5.96891 -2.42995
5.9716 -2.41857
5.9743 -2.40692
5.977 -2.39274
5.97969 -2.37572
5.98239 -2.35609
5.98509 -2.33006
5.98779 -2.30199
5.99048 -2.26624
5.99318 -2.22235
5.99588 -2.16872
5.99857 -2.10529
6.00127 -2.02514
6.00397 -1.9325
6.00667 -1.82144
6.00936 -1.6863
6.01206 -1.53165
6.01476 -1.35363
6.01745 -1.14224
6.02015 -0.908554
6.02285 -0.666676
6.02555 -0.403616
6.02824 -0.124182
6.03094 0.135237
6.03364 0.378281
6.03634 0.589946
6.03903 0.755107
6.04173 0.852731
6.04443 0.887895
6.04712 0.852148
6.04982 0.743679
6.05252 0.568729
6.05522 0.355942
6.05791 0.110922
6.06061 -0.163965
6.06331 -0.437639
6.066 -0.705981
6.0687 -0.964086
6.0714 -1.19196
6.0741 -1.3943
6.07679 -1.57961
6.07949 -1.73835
6.08219 -1.86696
6.08488 -1.97564
6.08758 -2.06647
6.09028 -2.13895
6.09298 -2.1984
6.09567 -2.24373
6.09837 -2.2781
6.10107 -2.30652
6.10377 -2.3298
6.10646 -2.34546
6.10916 -2.35761
6.11186 -2.36672
6.11455 -2.37352
6.11725 -2.37768
6.11995 -2.38062
6.12265 -2.38095
6.12534 -2.37755
6.12804 -2.37152
6.13074 -2.36475
6.13343 -2.35501
6.13613 -2.3419
6.13883 -2.32624
6.14153 -2.30824
6.14422 -2.28765
6.14692 -2.26323
6.14962 -2.23496
6.15231 -2.20251
6.15501 -2.16411
6.15771 -2.11706
6.16041 -2.05913
6.1631 -1.99208
6.1658 -1.91525
6.1685 -1.81881
6.1712 -1.70072
6.17389 -1.55939
6.17659 -1.38654
6.17929 -1.17869
6.18198 -0.932637
6.18468 -0.614382
6.18738 -0.229417
6.19008 0.203582
6.19277 0.747763
6.19547 1.41485
6.19817 2.15505
6.20086 3.02501
6.20356 4.03531
6.20626 5.1369
6.20896 6.35562
6.21165 7.64297
6.21435 8.92517
6.21705 10.1968
6.21974 11.3958
6.22244 12.4022
6.22514 13.1655
6.22784 13.6565
6.23053 13.8121
6.23323 13.6167
6.23593 13.091
6.23863 12.2774
6.24132 11.2508
6.24402 9.99544
6.24672 8.69664
6.24941 7.39955
6.25211 6.07132
6.25481 4.81537
6.25751 3.71644
6.2602 2.70147
6.2629 1.8353
6.2656 1.11396
6.26829 0.465312
6.27099 -0.0594558
6.27369 -0.473736
6.27639 -0.824932
6.27908 -1.11762
6.28178 -1.34731
6.28448 -1.53279
6.28718 -1.68244
6.28987 -1.80257
6.29257 -1.90201
6.29527 -1.98242
6.29796 -2.04437
6.30066 -2.09412
6.30336 -2.13671
6.30606 -2.16991
6.30875 -2.19511
6.31145 -2.2139
6.31415 -2.22816
6.31684 -2.23808
6.31954 -2.2433
6.32224 -2.24361
6.32494 -2.24156
6.32763 -2.23386
6.33033 -2.21851
6.33303 -2.19816
6.33572 -2.16982
6.33842 -2.13453
6.34112 -2.09259
6.34382 -2.03908
6.34651 -1.97817
6.34921 -1.90108
6.35191 -1.80301
6.35461 -1.68737
6.3573 -1.55192
6.36 -1.37464
6.3627 -1.15489
6.36539 -0.900314
6.36809 -0.587677
6.37079 -0.202441
6.37349 0.254338
6.37618 0.804582
6.37888 1.44554
6.38158 2.16513
6.38427 3.00093
6.38697 3.99041
6.38967 4.98142
6.39237 6.06364
6.39506 7.20977
6.39776 8.30704
6.40046 9.27378
6.40315 10.1462
6.40585 10.797
6.40855 11.1938
6.41125 11.3083
6.41394 11.1388
6.41664 10.6834
6.41934 9.95273
6.42204 9.05696
6.42473 8.0534
6.42743 6.93343
6.43013 5.79428
6.43282 4.69179
6.43552 3.64438
6.43822 2.70296
6.44092 1.86911
6.44361 1.11784
6.44631 0.465865
6.44901 -0.0478731
6.4517 -0.489787
6.4544 -0.861841
6.4571 -1.16324
6.4598 -1.39979
6.46249 -1.59544
6.46519 -1.7485
6.46789 -1.8798
6.47058 -1.98202
6.47328 -2.05834
6.47598 -2.12304
6.47868 -2.17922
6.48137 -2.22209
6.48407 -2.25652
6.48677 -2.28506
6.48947 -2.30848
6.49216 -2.32859
6.49486 -2.34384
6.49756 -2.35457
6.50025 -2.36279
6.50295 -2.36808
6.50565 -2.37045
6.50835 -2.37
6.51104 -2.36672
6.51374 -2.36062
6.51644 -2.34952
6.51913 -2.33412
6.52183 -2.31529
6.52453 -2.29037
6.52723 -2.25504
6.52992 -2.21402
6.53262 -2.16235
6.53532 -2.09497
6.53801 -2.0129
6.54071 -1.91781
6.54341 -1.79574
6.54611 -1.65388
6.5488 -1.4808
6.5515 -1.26491
6.5542 -1.02303
6.5569 -0.747898
6.55959 -0.410779
6.56229 -0.0372567
6.56499 0.355505
6.56768 0.790563
6.57038 1.23403
6.57308 1.6597
6.57578 2.06126
6.57847 2.41124
6.58117 2.67821
6.58387 2.8483
6.58656 2.91519
6.58926 2.86565
6.59196 2.70075
6.59466 2.43003
6.59735 2.0854
6.60005 1.68458
6.60275 1.2386
6.60544 0.797657
6.60814 0.352028
6.61084 -0.0800278
6.61354 -0.451212
6.61623 -0.786573
6.61893 -1.09565
6.62163 -1.34987
6.62433 -1.56064
6.62702 -1.74211
6.62972 -1.88809
6.63242 -2.01126
6.63511 -2.11066
6.63781 -2.18879
6.64051 -2.25105
6.64321 -2.30212
6.6459 -2.34272
6.6486 -2.3742
6.6513 -2.39874
6.65399 -2.41695
6.65669 -2.42996
6.65939 -2.43832
6.66209 -2.44359
6.66478 -2.44685
6.66748 -2.44731
6.67018 -2.44461
6.67287 -2.44029
6.67557 -2.43417
6.67827 -2.42617
6.68097 -2.41526
6.68366 -2.40079
6.68636 -2.38065
6.68906 -2.35509
6.69176 -2.32251
6.69445 -2.28422
6.69715 -2.2377
6.69985 -2.17661
6.70254 -2.10271
6.70524 -2.01512
6.70794 -1.90416
6.71064 -1.77051
6.71333 -1.60924
6.71603 -1.40892
6.71873 -1.17291
6.72142 -0.898971
6.72412 -0.561299
6.72682 -0.163135
6.72952 0.276337
6.73221 0.784453
6.73491 1.36483
6.73761 1.98004
6.7403 2.61152
6.743 3.26549
6.7457 3.87106
6.7484 4.42817
6.75109 4.90096
6.75379 5.22155
6.75649 5.38994
6.75919 5.38489
6.76188 5.2192
6.76458 4.89675
6.76728 4.42838
6.76997 3.87575
6.77267 3.2456
6.77537 2.58792
6.77807 1.94918
6.78076 1.32813
6.78346 0.731513
6.78616 0.209552
6.78885 -0.243443
6.79155 -0.642901
6.79425 -0.98315
6.79695 -1.26573
6.79964 -1.49553
6.80234 -1.68015
6.80504 -1.82885
6.80773 -1.9547
6.81043 -2.05048
6.81313 -2.12379
6.81583 -2.18324
6.81852 -2.23095
6.82122 -2.26536
6.82392 -2.2922
6.82662 -2.3116
6.82931 -2.32417
6.83201 -2.33127
6.83471 -2.33205
6.8374 -2.32694
6.8401 -2.31594
6.8428 -2.29999
6.8455 -2.2801
6.84819 -2.25074
6.85089 -2.21421
6.85359 -2.16988
6.85628 -2.11425
6.85898 -2.04793
6.86168 -1.96805
6.86438 -1.86683
6.86707 -1.74343
6.86977 -1.59545
6.87247 -1.40967
6.87516 -1.1788
6.87786 -0.90283
6.88056 -0.569171
6.88326 -0.165261
6.88595 0.316049
6.88865 0.919178
6.89135 1.61981
6.89405 2.39897
6.89674 3.33484
6.89944 4.44404
6.90214 5.59593
6.90483 6.86916
6.90753 8.20969
6.91023 9.51719
6.91293 10.7879
6.91562 11.8968
6.91832 12.7824
6.92102 13.4112
6.92371 13.72
6.92641 13.6835
6.92911 13.289
6.93181 12.5719
6.9345 11.6074
6.9372 10.4434
6.9399 9.15697
6.94259 7.83777
6.94529 6.4922
6.94799 5.18094
6.95069 4.02913
6.95338 2.99051
6.95608 2.03458
6.95878 1.21822
6.96148 0.554449
6.96417 -0.0124938
6.96687 -0.476179
6.96957 -0.866701
6.97226 -1.18457
6.97496 -1.42307
6.97766 -1.61593
6.98036 -1.78426
6.98305 -1.91074
6.98575 -2.01107
6.98845 -2.0946
6.99114 -2.16328
6.99384 -2.21598
6.99654 -2.25618
6.99924 -2.28682
7.00193 -2.31101
7.00463 -2.32899
7.00733 -2.33919
7.01002 -2.3429
7.01272 -2.34164
7.01542 -2.33536
7.01812 -2.32296
7.02081 -2.30434
7.02351 -2.2791
7.02621 -2.24275
7.02891 -2.19387
7.0316 -2.13471
7.0343 -2.06148
7.037 -1.96688
7.03969 -1.8492
7.04239 -1.70868
7.04509 -1.53096
7.04779 -1.32503
7.05048 -1.06251
7.05318 -0.746872
7.05588 -0.391823
7.05857 0.0134908
7.06127 0.5243
7.06397 1.06564
7.06667 1.63534
7.06936 2.26173
7.07206 2.90043
7.07476 3.51573
7.07745 4.08562
7.08015 4.5617
7.08285 4.9151
7.08555 5.13182
7.08824 5.1887
7.09094 5.07377
7.09364 4.79353
7.09634 4.3785
7.09903 3.86542
7.10173 3.26859
7.10443 2.63019
7.10712 1.98528
7.10982 1.34013
7.11252 0.746407
7.11522 0.231256
7.11791 -0.254024
7.12061 -0.677313
7.12331 -1.02349
7.126 -1.31528
7.1287 -1.55691
7.1314 -1.75713
7.1341 -1.9214
7.13679 -2.05263
7.13949 -2.15611
7.14219 -2.24605
7.14488 -2.31673
7.14758 -2.37066
7.15028 -2.41583
7.15298 -2.4549
7.15567 -2.48791
7.15837 -2.51569
7.16107 -2.53822
7.16377 -2.55686
7.16646 -2.57213
7.16916 -2.58394
7.17186 -2.59362
7.17455 -2.60214
7.17725 -2.61042
7.17995 -2.61587
7.18265 -2.62152
7.18534 -2.62705
7.18804 -2.63297
7.19074 -2.63625
7.19343 -2.63946
7.19613 -2.64355
7.19883 -2.64912
7.20153 -2.65399
7.20422 -2.65865
7.20692 -2.66215
7.20962 -2.6654
7.21231 -2.668
7.21501 -2.6715
7.21771 -2.67574
7.22041 -2.6791
7.2231 -2.68147
7.2258 -2.68408
7.2285 -2.68732
7.2312 -2.68997
7.23389 -2.69237
7.23659 -2.69417
7.23929 -2.6951
7.24198 -2.696
7.24468 -2.6981
7.24738 -2.701
7.25008 -2.70313
7.25277 -2.70552
7.25547 -2.70705
7.25817 -2.708
7.26086 -2.70827
7.26356 -2.70622
7.26626 -2.70422
7.26896 -2.70201
7.27165 -2.69826
7.27435 -2.69386
7.27705 -2.69136
7.27974 -2.69344
7.28244 -2.69245
7.28514 -2.69194
7.28784 -2.69127
7.29053 -2.69043
7.29323 -2.69029
7.29593 -2.69105
7.29863 -2.69036
7.30132 -2.68912
7.30402 -2.68798
7.30672 -2.68519
7.30941 -2.68072
7.31211 -2.67661
7.31481 -2.67223
7.31751 -2.66714
7.3202 -2.66151
7.3229 -2.65433
7.3256 -2.64562
